Repository: pybamm-team/PyBaMM

#

<div align="center">
</div>

# PyBaMM

PyBaMM (Python Battery Mathematical Modelling) is an open-source battery simulation package
written in Python. Our mission is to accelerate battery modelling research by
providing open-source tools for multi-institutional, interdisciplinary collaboration.
Broadly, PyBaMM consists of
(i) a framework for writing and solving systems
of differential equations,
(ii) a library of battery models and parameters, and
(iii) specialized tools for simulating battery-specific experiments and visualizing the results.
Together, these enable flexible model definitions and fast battery simulations, allowing users to
explore the effect of different battery designs and modeling assumptions under a variety of operating scenarios.

[//]: # (numfocus-fiscal-sponsor-attribution)

PyBaMM uses an [open governance model](https://pybamm.org/governance/)
and is fiscally sponsored by [NumFOCUS](https://numfocus.org/). Consider making
a [tax-deductible donation](https://numfocus.org/donate-for-pybamm) to help the project
pay for developer time, professional services, travel, workshops, and a variety of other needs.

<div align="center">
  <a href="https://numfocus.org/project/pybamm">
         src="https://raw.githubusercontent.com/numfocus/templates/master/images/numfocus-logo.png"
         align="center">
  </a>
</div>

## 💻 Using PyBaMM

The easiest way to use PyBaMM is to run a 1C constant-current discharge with a model of your choice with all the default settings:

```python
import pybamm

model = pybamm.lithium_ion.DFN()  # Doyle-Fuller-Newman model
sim = pybamm.Simulation(model)
sim.solve([0, 3600])  # solve for 1 hour
sim.plot()
```

or simulate an experiment such as a constant-current discharge followed by a constant-current-constant-voltage charge:

```python
import pybamm

experiment = pybamm.Experiment(
    [
        (
            "Discharge at C/10 for 10 hours or until 3.3 V",
            "Rest for 1 hour",
            "Charge at 1 A until 4.1 V",
            "Hold at 4.1 V until 50 mA",
            "Rest for 1 hour",
        )
    ]
    * 3,
)
model = pybamm.lithium_ion.DFN()
sim = pybamm.Simulation(model, experiment=experiment)
sim.solve()
sim.plot()
```

However, much greater customisation is available. It is possible to change the physics, parameter values, geometry, submesh type, number of submesh points, methods for spatial discretisation and solver for integration (see DFN [script](https://github.com/pybamm-team/PyBaMM/blob/main/examples/scripts/DFN.py) or [notebook](https://github.com/pybamm-team/PyBaMM/blob/main/docs/source/examples/notebooks/models/DFN.ipynb)).

For new users we recommend the [Getting Started](https://github.com/pybamm-team/PyBaMM/tree/main/docs/source/examples/notebooks/getting_started/) guides. These are intended to be very simple step-by-step guides to show the basic functionality of PyBaMM, and can either be downloaded and used locally, or used online through [Google Colab](https://colab.research.google.com/github/pybamm-team/PyBaMM/blob/main/).

Further details can be found in a number of [detailed examples](https://github.com/pybamm-team/PyBaMM/tree/main/examples), hosted here on
github. In addition, there is a [full API documentation](https://docs.pybamm.org/en/latest/source/api/index.html),
hosted on [Read The Docs](https://readthedocs.org/).
Additional supporting material can be found
[here](https://github.com/pybamm-team/pybamm-supporting-material/).

Note that the examples on the `main` branch are tested on the latest commit. If you are using an older version of PyBaMM from pip, you can switch to the corresponding release tag on GitHub to see the version of the examples that is compatible with that release.

## Versioning

PyBaMM uses [CalVer](https://calver.org/). Version numbers take the form `YY.MM.N.P`, where `YY.MM` is the year and month of the release, `N` is the feature release within that month (`0` for the first), and `P` is the patch level (`0` for the feature release itself). For example, `27.1.0.1` is the first patch of the first feature release in January 2027.

Releases ship when there's something worth releasing, not on a fixed schedule. Any release may contain breaking changes; when it does, they appear under a `## Breaking changes` section at the top of [`CHANGELOG.md`](CHANGELOG.md). Public APIs that are removed or renamed ship a `DeprecationWarning` for at least two prior feature releases first, where technically possible.

See [`RELEASE.md`](RELEASE.md) for the full release policy, including how we define "public API" and what counts as a breaking change.

### Using pip
```bash
pip install pybamm
```

### Using conda

PyBaMM is available as a conda package through the conda-forge channel.

> [!NOTE]
> PyBaMM versions between 24.11.2 and 25.6 (not including these boundary versions) are not available on conda-forge.
```bash

File: docs/source/examples/notebooks/parameterization/nmc_pouch_cell_BPX.json
{
      "Header": {
            "BPX": 0.1,
            "Title": "Parameterisation example of an NMC111|graphite 12.5 Ah pouch cell",
            "Description": "NMC111|graphite 12.5 Ah pouch cell. Parameterisation by About:Energy Limited (aboutenergy.io), December 2022, based on cell cycling data, and electrode data gathered after cell teardown. Electrolyte properties from Nyman et al. 2008 (doi:10.1016/j.electacta.2008.04.023). Negative electrode entropic coefficient data are from O'Regan et al. 2022 (doi:10.1016/j.electacta.2022.140700). Positive electrode entropic coefficient data are from Viswanathan et al. 2010 (doi:10.1016/j.jpowsour.2009.11.103). Other thermal properties are estimated.",
            "Model": "DFN"
      },
      "Parameterisation": {
            "Cell": {
                  "Ambient temperature [K]": 298.15,
                  "Initial temperature [K]": 298.15,
                  "Reference temperature [K]": 298.15,
                  "Lower voltage cut-off [V]": 2.7,
                  "Upper voltage cut-off [V]": 4.2,
                  "Nominal cell capacity [A.h]": 12.5,
                  "Specific heat capacity [J.K-1.kg-1]": 913,
                  "Thermal conductivity [W.m-1.K-1]": 2.04,
                  "Density [kg.m-3]": 1847,
                  "Electrode area [m2]": 0.016808,
                  "Number of electrode pairs connected in parallel to make a cell": 34,
                  "External surface area [m2]": 0.0379,
                  "Volume [m3]": 0.000128
            },
            "Electrolyte": {
                  "Initial concentration [mol.m-3]": 1000,
                  "Cation transference number": 0.2594,
                  "Conductivity [S.m-1]": "0.1297 * (x / 1000) ** 3 - 2.51 * (x / 1000) ** 1.5 + 3.329 * (x / 1000)",
                  "Diffusivity [m2.s-1]": "8.794e-11 * (x / 1000) ** 2 - 3.972e-10 * (x / 1000) + 4.862e-10",
                  "Conductivity activation energy [J.mol-1]": 17100,
                  "Diffusivity activation energy [J.mol-1]": 17100
            },
            "Negative electrode": {
                  "Particle radius [m]": 4.12e-06,
                  "Thickness [m]": 5.62e-05,
                  "Diffusivity [m2.s-1]": 2.728e-14,
                  "OCP [V]": "9.47057878e-01 * exp(-1.59418743e+02  * x) - 3.50928033e+04 + 1.64230269e-01 * tanh(-4.55509094e+01 * (x - 3.24116012e-02 )) + 3.69968491e-02 * tanh(-1.96718868e+01 * (x - 1.68334476e-01)) + 1.91517003e+04 * tanh(3.19648312e+00 * (x - 1.85139824e+00)) + 5.42448511e+04 * tanh(-3.19009848e+00 * (x - 2.01660395e+00))",
                  "Entropic change coefficient [V.K-1]": "(-0.1112 * x + 0.02914 + 0.3561 * exp(-((x - 0.08309) ** 2) / 0.004616)) / 1000",
                  "Conductivity [S.m-1]": 0.222,
                  "Surface area per unit volume [m-1]": 499522,
                  "Porosity": 0.253991,
                  "Transport efficiency": 0.128,
                  "Reaction rate constant [mol.m-2.s-1]": 5.199e-06,
                  "Minimum stoichiometry": 0.005504,
                  "Maximum stoichiometry": 0.75668,
                  "Maximum concentration [mol.m-3]": 29730,
                  "Diffusivity activation energy [J.mol-1]": 30000,
                  "Reaction rate constant activation energy [J.mol-1]": 55000
            },
            "Positive electrode": {
                  "Particle radius [m]": 4.6e-06,
                  "Thickness [m]": 5.23e-05,
                  "Diffusivity [m2.s-1]": 3.2e-14,
                  "OCP [V]": "-3.04420906 * x + 10.04892207 - 0.65637536 * tanh(-4.02134095 * (x - 0.80063948)) + 4.24678547 * tanh(12.17805062 * (x - 7.57659337)) - 0.3757068 * tanh(59.33067782 * (x - 0.99784492))",
                  "Entropic change coefficient [V.K-1]": -1e-4,
                  "Conductivity [S.m-1]": 0.789,
                  "Surface area per unit volume [m-1]": 432072,
                  "Porosity": 0.277493,
                  "Transport efficiency": 0.1462,
                  "Reaction rate constant [mol.m-2.s-1]": 2.305e-05,
                  "Minimum stoichiometry": 0.42424,
                  "Maximum stoichiometry": 0.96210,
                  "Maximum concentration [mol.m-3]": 46200,
                  "Diffusivity activation energy [J.mol-1]": 15000,
                  "Reaction rate constant activation energy [J.mol-1]": 35000
            },
            "Separator": {
                  "Thickness [m]": 2e-05,
                  "Porosity": 0.47,
                  "Transport efficiency": 0.3222
            }
      },
      "Validation": {
            "C/20 discharge": {
                  "Time [s]": [0, 1000, 2000, 3000, 4000, 5000, 6000, 7000, 8000, 9000, 10000, 11000, 12000, 13000, 14000, 15000, 16000, 17000, 18000, 19000, 20000, 21000, 22000, 23000, 24000, 25000, 26000, 27000, 28000, 29000, 30000, 31000, 32000, 33000, 34000, 35000, 36000, 37000, 38000, 39000, 40000, 41000, 42000, 43000, 44000, 45000, 46000, 47000, 48000, 49000, 50000, 51000, 52000, 53000, 54000, 55000, 56000, 57000, 58000, 59000, 60000, 61000, 62000, 63000, 64000, 65000, 66000, 67000, 68000, 69000, 70000, 71000, 72000, 73000, 74000, 75000],
                  "Current [A]": [-0.625, -0.625, -0.625, -0.625, -0.625, -0.625, -0.625, -0.625, -0.625, -0.625, -0.625, -0.625, -0.625, -0.625, -0.625, -0.625, -0.625, -0.625, -0.625, -0.625, -0.625, -0.625, -0.625, -0.625, -0.625, -0.625, -0.625, -0.625, -0.625, -0.625, -0.625, -0.625, -0.625, -0.625, -0.625, -0.625, -0.625, -0.625, -0.625, -0.625, -0.625, -0.625, -0.625, -0.625, -0.625, -0.625, -0.625, -0.625, -0.625, -0.625, -0.625, -0.625, -0.625, -0.625, -0.625, -0.625, -0.625, -0.625, -0.625, -0.625, -0.625, -0.625, -0.625, -0.625, -0.625, -0.625, -0.625, -0.625, -0.625, -0.625, -0.625, -0.625, -0.625, -0.625, -0.625, -0.625],
                  "Voltage [V]": [4.19367569, 4.1677888, 4.14976386, 4.13250593, 4.11582327, 4.09952412, 4.08360848, 4.06788459, 4.05254422, 4.03720384, 4.02186346, 4.00690659, 3.99194973, 3.97699286, 3.96222774, 3.94727088, 3.93250576, 3.9173572, 3.90240027, 3.8874434, 3.87191127, 3.85637914, 3.8404635, 3.82493136, 3.80978274, 3.79482587, 3.78082778, 3.76740495, 3.75455738, 3.74286035, 3.73173857, 3.72176733, 3.71237135, 3.70393414, 3.69607219, 3.68859376, 3.68169059, 3.67517093, 3.66922653, 3.66309038, 3.65752958, 3.65235212, 3.64717474, 3.64257263, 3.637587, 3.63298489, 3.62819102, 3.62339716, 3.61879504, 3.61380942, 3.6088238, 3.60345467, 3.59770202, 3.59175763, 3.58542972, 3.57891014, 3.57200689, 3.56472021, 3.55685827, 3.54822931, 3.53864157, 3.52828682, 3.5173568, 3.5071938, 3.49894834, 3.49204517, 3.48590902, 3.47938936, 3.47152742, 3.4605974, 3.44218895, 3.39981122, 3.33749094, 3.25407757, 3.13308034, 2.89472934],
                  "Temperature [K]": [298.15, 298.15, 298.15, 298.15, 298.15, 298.15, 298.15, 298.15, 298.15, 298.15, 298.15, 298.15, 298.15, 298.15, 298.15, 298.15, 298.15, 298.15, 298.15, 298.15, 298.15, 298.15, 298.15, 298.15, 298.15, 298.15, 298.15, 298.15, 298.15, 298.15, 298.15, 298.15, 298.15, 298.15, 298.15, 298.15, 298.15, 298.15, 298.15, 298.15, 298.15, 298.15, 298.15, 298.15, 298.15, 298.15, 298.15, 298.15, 298.15, 298.15, 298.15, 298.15, 298.15, 298.15, 298.15, 298.15, 298.15, 298.15, 298.15, 298.15, 298.15, 298.15, 298.15, 298.15, 298.15, 298.15, 298.15, 298.15, 298.15, 298.15, 298.15, 298.15, 298.15, 298.15, 298.15, 298.15]
            },
            "1C discharge": {
                  "Time [s]": [0, 100, 200, 300, 400, 500, 600, 700, 800, 900, 1000, 1100, 1200, 1300, 1400, 1500, 1600, 1700, 1800, 1900, 2000, 2100, 2200, 2300, 2400, 2500, 2600, 2700, 2800, 2900, 3000, 3100, 3200, 3300, 3400, 3500, 3600, 3700],
                  "Current [A]": [-12.5, -12.5, -12.5, -12.5, -12.5, -12.5, -12.5, -12.5, -12.5, -12.5, -12.5, -12.5, -12.5, -12.5, -12.5, -12.5, -12.5, -12.5, -12.5, -12.5, -12.5, -12.5, -12.5, -12.5, -12.5, -12.5, -12.5, -12.5, -12.5, -12.5, -12.5, -12.5, -12.5, -12.5, -12.5, -12.5, -12.5, -12.5],
                  "Voltage [V]": [4.1936757, 4.0487091, 4.0107418, 3.9762259, 3.9426688, 3.9094952, 3.8763218, 3.8433398, 3.8113168, 3.7802525, 3.7505305, 3.7221509, 3.695497, 3.6703771, 3.6467912, 3.6247394, 3.6042217, 3.5858132, 3.5685555, 3.5532149, 3.5382581, 3.5238765, 3.5102619, 3.4974143, 3.4849502, 3.4728697, 3.4609809, 3.4485169, 3.4352858, 3.4216712, 3.4070979, 3.3907987, 3.3720067, 3.3474621, 3.3121793, 3.2569541, 3.1589672, 2.9047014],
                  "Temperature [K]": [298.15, 298.15, 298.15, 298.15, 298.15, 298.15, 298.15, 298.15, 298.15, 298.15, 298.15, 298.15, 298.15, 298.15, 298.15, 298.15, 298.15, 298.15, 298.15, 298.15, 298.15, 298.15, 298.15, 298.15, 298.15, 298.15, 298.15, 298.15, 298.15, 298.15, 298.15, 298.15, 298.15, 298.15, 298.15, 298.15, 298.15, 298.15]
            }
      }
}
