Repository: pybamm-team/PyBaMM

#

<div align="center">
</div>

# PyBaMM

PyBaMM (Python Battery Mathematical Modelling) is an open-source battery simulation package
written in Python. Our mission is to accelerate battery modelling research by
providing open-source tools for multi-institutional, interdisciplinary collaboration.
Broadly, PyBaMM consists of
(i) a framework for writing and solving systems
of differential equations,
(ii) a library of battery models and parameters, and
(iii) specialized tools for simulating battery-specific experiments and visualizing the results.
Together, these enable flexible model definitions and fast battery simulations, allowing users to
explore the effect of different battery designs and modeling assumptions under a variety of operating scenarios.

[//]: # (numfocus-fiscal-sponsor-attribution)

PyBaMM uses an [open governance model](https://pybamm.org/governance/)
and is fiscally sponsored by [NumFOCUS](https://numfocus.org/). Consider making
a [tax-deductible donation](https://numfocus.org/donate-for-pybamm) to help the project
pay for developer time, professional services, travel, workshops, and a variety of other needs.

<div align="center">
  <a href="https://numfocus.org/project/pybamm">
         src="https://raw.githubusercontent.com/numfocus/templates/master/images/numfocus-logo.png"
         align="center">
  </a>
</div>

## 💻 Using PyBaMM

The easiest way to use PyBaMM is to run a 1C constant-current discharge with a model of your choice with all the default settings:

```python
import pybamm

model = pybamm.lithium_ion.DFN()  # Doyle-Fuller-Newman model
sim = pybamm.Simulation(model)
sim.solve([0, 3600])  # solve for 1 hour
sim.plot()
```

or simulate an experiment such as a constant-current discharge followed by a constant-current-constant-voltage charge:

```python
import pybamm

experiment = pybamm.Experiment(
    [
        (
            "Discharge at C/10 for 10 hours or until 3.3 V",
            "Rest for 1 hour",
            "Charge at 1 A until 4.1 V",
            "Hold at 4.1 V until 50 mA",
            "Rest for 1 hour",
        )
    ]
    * 3,
)
model = pybamm.lithium_ion.DFN()
sim = pybamm.Simulation(model, experiment=experiment)
sim.solve()
sim.plot()
```

However, much greater customisation is available. It is possible to change the physics, parameter values, geometry, submesh type, number of submesh points, methods for spatial discretisation and solver for integration (see DFN [script](https://github.com/pybamm-team/PyBaMM/blob/main/examples/scripts/DFN.py) or [notebook](https://github.com/pybamm-team/PyBaMM/blob/main/docs/source/examples/notebooks/models/DFN.ipynb)).

For new users we recommend the [Getting Started](https://github.com/pybamm-team/PyBaMM/tree/main/docs/source/examples/notebooks/getting_started/) guides. These are intended to be very simple step-by-step guides to show the basic functionality of PyBaMM, and can either be downloaded and used locally, or used online through [Google Colab](https://colab.research.google.com/github/pybamm-team/PyBaMM/blob/main/).

Further details can be found in a number of [detailed examples](https://github.com/pybamm-team/PyBaMM/tree/main/examples), hosted here on
github. In addition, there is a [full API documentation](https://docs.pybamm.org/en/latest/source/api/index.html),
hosted on [Read The Docs](https://readthedocs.org/).
Additional supporting material can be found
[here](https://github.com/pybamm-team/pybamm-supporting-material/).

Note that the examples on the `main` branch are tested on the latest commit. If you are using an older version of PyBaMM from pip, you can switch to the corresponding release tag on GitHub to see the version of the examples that is compatible with that release.

## Versioning

PyBaMM uses [CalVer](https://calver.org/). Version numbers take the form `YY.MM.N.P`, where `YY.MM` is the year and month of the release, `N` is the feature release within that month (`0` for the first), and `P` is the patch level (`0` for the feature release itself). For example, `27.1.0.1` is the first patch of the first feature release in January 2027.

Releases ship when there's something worth releasing, not on a fixed schedule. Any release may contain breaking changes; when it does, they appear under a `## Breaking changes` section at the top of [`CHANGELOG.md`](CHANGELOG.md). Public APIs that are removed or renamed ship a `DeprecationWarning` for at least two prior feature releases first, where technically possible.

See [`RELEASE.md`](RELEASE.md) for the full release policy, including how we define "public API" and what counts as a breaking change.

### Using pip
```bash
pip install pybamm
```

### Using conda

PyBaMM is available as a conda package through the conda-forge channel.

> [!NOTE]
> PyBaMM versions between 24.11.2 and 25.6 (not including these boundary versions) are not available on conda-forge.
```bash

File: input/parameters/lead-acid/default.csv
Name [units],Value,Reference,Notes
# Empty rows and rows starting with ‘#’ will be ignored,,,
,,,
# Physical constants,,,
Reference temperature [K],294.85,Room temperature,
,,,
# Macroscale geometry,,,
Negative electrode width [m],0.0009,Manufacturer,
Separator width [m],0.0015,Manufacturer,
Positive electrode width [m],0.00125,Manufacturer,
Electrode height [m],0.114,Manufacturer,
Electrode depth [m],0.065,Manufacturer,
,,,
# Electrical,,,
Cell capacity [A.h],17,Manufacturer,
Number of electrodes connected in parallel to make a cell,8,Manufacturer,
Number of cells connected in series to make a battery,6,Manufacturer,
Lower voltage cut-off [V],1.75,,10.5V across 6-cell battery
Upper voltage cut-off [V],2.42,,14.5V across 6-cell battery
Initial State of Charge,1,-,
,,,
# Electrolyte properties,,,
Typical electrolyte concentration [mol.m-3],5650,,
Cation transference number,0.7,,
Partial molar volume of water [m3.mol-1],1.75E-05,,
Partial molar volume of anions [m3.mol-1],3.15E-05,,
Partial molar volume of cations [m3.mol-1],1.35E-05,,
Cation stoichiometry,1,,Hydrogen cations
Anion stoichiometry,1,,Hydrogen sulfate anions
Molar mass of water [kg.mol-1],0.01801,,
Molar mass of cations [kg.mol-1],,,Hydrogen cations
Molar mass of anions [kg.mol-1],,,Hydrogen sulfate anions
,,,
# Electrode properties,,,
Negative electrode conductivity [S.m-1],4800000,,Lead
Positive electrode conductivity [S.m-1],80000,,Lead-oxide
Pore size [m],1E-07,,
Maximum porosity of negative electrode,0.53,,
Maximum porosity of separator,0.92,,
Maximum porosity of positive electrode,0.57,,
Molar volume of lead [m3.mol-1],1.82539682539683E-05,,Calculated as () divided by ()
Molar volume of lead-dioxide [m3.mol-1],2.54797441364606E-05,,
Molar volume of lead sulfate [m3.mol-1],4.81717011128776E-05,,
,,,
# Microstructure,,,
Negative electrode surface area density [m-1],2300000,,
Positive electrode surface area density [m-1],23000000,,
Bruggeman coefficient,1.5,,
Negative electrode capacity [C.m-3],3473000000,,
Positive electrode capacity [C.m-3],2745000000,,
,,,
# Interfacial reactions,,,
Negative electrode cation signed stoichiometry,-1,,
Positive electrode cation signed stoichiometry,-3,,
Negative electrode electrons in reaction,2,,
Positive electrode electrons in reaction,2,,
Double-layer capacity [F.m-2],0.2,,
Negative electrode reference exchange-current density [A.m-2],0.06,,
Positive electrode reference exchange-current density [A.m-2],0.004,,
Oxygen reference OCP vs SHE [V],1.229,,
"Ref exchange-current density (O2 reaction, neg electrode) [A.m-2]",2.5e-32,,
"Ref exchange-current density (O2 reaction, pos electrode) [A.m-2]",1.56e-11,,
Hydrogen reference OCP vs SHE [V],0,,
"Ref exchange-current density (H2 reaction, neg electrode) [A.m-2]",2.5e-23,,
"Ref exchange-current density (H2 reactio, pos electrode) [A.m-2]",0,,
,,,
# Temperature,,,
Maximum temperature [K],333.15,,

File: input/parameters/lead-acid/misc_parameters.csv
Name [units],Value,Reference,Notes
# Empty rows and rows starting with ‘#’ will be ignored,,,
,,,
# Macroscale geometry,,,
Electrode height [m],0.114,Manufacturer,
Electrode width [m],0.065,Manufacturer,
Negative tab width [m],0.04,,Estimated value
Negative tab centre y-coordinate [m],0.06,,Estimated value
Negative tab centre z-coordinate [m],0.114,Tab at top,
Positive tab width [m],0.04,,Estimated value
Positive tab centre y-coordinate [m],0.147,,Estimated value
Positive tab centre z-coordinate [m],0.114,Tab at top,
,,,
# Electrical,,,
Cell capacity [A.h],17,Manufacturer,
Number of electrodes connected in parallel to make a cell,8,Manufacturer,
Number of cells connected in series to make a battery,6,Manufacturer,
Lower voltage cut-off [V],1.73,,(just under) 10.5V across 6-cell battery
Upper voltage cut-off [V],2.44,,(just over) 14.5V across 6-cell battery
Initial State of Charge,1,-,
,,,
# Microstructure,,,
Bruggeman coefficient,1.5,,
Electrode morphological parameter,0.6,srinivasan2003mathematical,
,,,
# Interfacial reactions,,,
Double-layer capacity [F.m-2],0.2,,
,,,
# Temperature,,,
Reference temperature [K],294.85,Room temperature,
Maximum temperature [K],333.15,,
