Repository: pybamm-team/PyBaMM

#

<div align="center">
</div>

# PyBaMM

PyBaMM (Python Battery Mathematical Modelling) is an open-source battery simulation package
written in Python. Our mission is to accelerate battery modelling research by
providing open-source tools for multi-institutional, interdisciplinary collaboration.
Broadly, PyBaMM consists of
(i) a framework for writing and solving systems
of differential equations,
(ii) a library of battery models and parameters, and
(iii) specialized tools for simulating battery-specific experiments and visualizing the results.
Together, these enable flexible model definitions and fast battery simulations, allowing users to
explore the effect of different battery designs and modeling assumptions under a variety of operating scenarios.

[//]: # (numfocus-fiscal-sponsor-attribution)

PyBaMM uses an [open governance model](https://pybamm.org/governance/)
and is fiscally sponsored by [NumFOCUS](https://numfocus.org/). Consider making
a [tax-deductible donation](https://numfocus.org/donate-for-pybamm) to help the project
pay for developer time, professional services, travel, workshops, and a variety of other needs.

<div align="center">
  <a href="https://numfocus.org/project/pybamm">
         src="https://raw.githubusercontent.com/numfocus/templates/master/images/numfocus-logo.png"
         align="center">
  </a>
</div>

## 💻 Using PyBaMM

The easiest way to use PyBaMM is to run a 1C constant-current discharge with a model of your choice with all the default settings:

```python
import pybamm

model = pybamm.lithium_ion.DFN()  # Doyle-Fuller-Newman model
sim = pybamm.Simulation(model)
sim.solve([0, 3600])  # solve for 1 hour
sim.plot()
```

or simulate an experiment such as a constant-current discharge followed by a constant-current-constant-voltage charge:

```python
import pybamm

experiment = pybamm.Experiment(
    [
        (
            "Discharge at C/10 for 10 hours or until 3.3 V",
            "Rest for 1 hour",
            "Charge at 1 A until 4.1 V",
            "Hold at 4.1 V until 50 mA",
            "Rest for 1 hour",
        )
    ]
    * 3,
)
model = pybamm.lithium_ion.DFN()
sim = pybamm.Simulation(model, experiment=experiment)
sim.solve()
sim.plot()
```

However, much greater customisation is available. It is possible to change the physics, parameter values, geometry, submesh type, number of submesh points, methods for spatial discretisation and solver for integration (see DFN [script](https://github.com/pybamm-team/PyBaMM/blob/main/examples/scripts/DFN.py) or [notebook](https://github.com/pybamm-team/PyBaMM/blob/main/docs/source/examples/notebooks/models/DFN.ipynb)).

For new users we recommend the [Getting Started](https://github.com/pybamm-team/PyBaMM/tree/main/docs/source/examples/notebooks/getting_started/) guides. These are intended to be very simple step-by-step guides to show the basic functionality of PyBaMM, and can either be downloaded and used locally, or used online through [Google Colab](https://colab.research.google.com/github/pybamm-team/PyBaMM/blob/main/).

Further details can be found in a number of [detailed examples](https://github.com/pybamm-team/PyBaMM/tree/main/examples), hosted here on
github. In addition, there is a [full API documentation](https://docs.pybamm.org/en/latest/source/api/index.html),
hosted on [Read The Docs](https://readthedocs.org/).
Additional supporting material can be found
[here](https://github.com/pybamm-team/pybamm-supporting-material/).

Note that the examples on the `main` branch are tested on the latest commit. If you are using an older version of PyBaMM from pip, you can switch to the corresponding release tag on GitHub to see the version of the examples that is compatible with that release.

## Versioning

PyBaMM uses [CalVer](https://calver.org/). Version numbers take the form `YY.MM.N.P`, where `YY.MM` is the year and month of the release, `N` is the feature release within that month (`0` for the first), and `P` is the patch level (`0` for the feature release itself). For example, `27.1.0.1` is the first patch of the first feature release in January 2027.

Releases ship when there's something worth releasing, not on a fixed schedule. Any release may contain breaking changes; when it does, they appear under a `## Breaking changes` section at the top of [`CHANGELOG.md`](CHANGELOG.md).

# Enertech Graphite anode parameters

Parameters for a graphite anode, from the paper

> Ai, W., Kraft, L., Sturm, J., Jossen, A., & Wu, B. (2020). Electrochemical Thermal-Mechanical Modelling of Stress Inhomogeneity in Lithium-Ion Pouch Cells. Journal of The Electrochemical Society, 167(1), 013512. DOI: 10.1149/2.0122001JES.

> Rieger, B., Erhard, S. V., Rumpf, K., & Jossen, A. (2016). A new method to model the thickness change of a commercial pouch cell during discharge. Journal of The Electrochemical Society, 163(8), A1566-A1575.

and references therein.

File: pybamm/input/parameters/lithium-ion/anodes/graphite_Ai2020/parameters.csv
Name [units],Value,Reference,Notes
# Empty rows and rows starting with ‘#’ will be ignored,,,
,,,
# Electrode properties,,,
Negative electrode conductivity [S.m-1],100,Ai 2020,graphite
Maximum concentration in negative electrode [mol.m-3],28700,Ai 2020,tuned for 1C
Negative electrode diffusivity [m2.s-1],[function]graphite_diffusivity_Dualfoil1998,Ai 2020,tuned for 1C
Negative electrode OCP [V],[function]graphite_ocp_Enertech_Ai2020_function,Ai 2020,
,,,
# Microstructure,,,
Negative electrode porosity,0.33,Ai 2020,
Negative electrode active material volume fraction,0.61,Ai 2020,
Negative particle radius [m],5E-6,Ai 2020,
Negative particle distribution in x,1,default,
Negative electrode Bruggeman coefficient (electrolyte),2.914,Ai 2020,theoretical
Negative electrode Bruggeman coefficient (electrode),1.5,default,
,,,
# Interfacial reactions,,,
Negative electrode cation signed stoichiometry,-1,,
Negative electrode electrons in reaction,1,,
Reference OCP vs SHE in the negative electrode [V],,,
Negative electrode charge transfer coefficient,0.5,Ai 2020,
Negative electrode double-layer capacity [F.m-2],0.2,,
Negative electrode exchange-current density [A.m-2],[function]graphite_electrolyte_exchange_current_density_Dualfoil1998,,
,,,
# Density,,,
Negative electrode density [kg.m-3],2470,default,
,,,
# Thermal parameters,,,
Negative electrode specific heat capacity [J.kg-1.K-1],1080.2,default,
Negative electrode thermal conductivity [W.m-1.K-1],1.04,default,
Negative electrode OCP entropic change [V.K-1],[function]graphite_entropy_Enertech_Ai2020,,
# Negative electrode OCP entropic change [V.K-1],0,,
,,,
# Mechanical properties,,,
Negative electrode Poisson's ratio,0.3,,
Negative electrode Young's modulus [Pa],15e9,,
Negative electrode Reference concentration for free of deformation [m3.mol-1],0,,
Negative electrode Partial molar volume [m3.mol-1],3.1e-6,,
,,,
# Crack model,,,
Negative electrode Initial crack length [m],20e-9,,
Negative electrode Initial crack width [m],15e-9,,
Negative electrode Number of cracks per unit area of the particle [m-2],3.18e15,,
Negative electrode Paris' law constant b,1.12,,
Negative electrode Paris' law constant m,2.2,,
Negative electrode Cracking rate,3.9e-20,,
Negative electrode Activation energy for cracking rate [kJ.mol-1],[function]graphite_entropy_Enertech_Ai2020,,
