Repository: pybamm-team/PyBaMM

#

<div align="center">
</div>

# PyBaMM

PyBaMM (Python Battery Mathematical Modelling) is an open-source battery simulation package
written in Python. Our mission is to accelerate battery modelling research by
providing open-source tools for multi-institutional, interdisciplinary collaboration.
Broadly, PyBaMM consists of
(i) a framework for writing and solving systems
of differential equations,
(ii) a library of battery models and parameters, and
(iii) specialized tools for simulating battery-specific experiments and visualizing the results.
Together, these enable flexible model definitions and fast battery simulations, allowing users to
explore the effect of different battery designs and modeling assumptions under a variety of operating scenarios.

[//]: # (numfocus-fiscal-sponsor-attribution)

PyBaMM uses an [open governance model](https://pybamm.org/governance/)
and is fiscally sponsored by [NumFOCUS](https://numfocus.org/). Consider making
a [tax-deductible donation](https://numfocus.org/donate-for-pybamm) to help the project
pay for developer time, professional services, travel, workshops, and a variety of other needs.

<div align="center">
  <a href="https://numfocus.org/project/pybamm">
         src="https://raw.githubusercontent.com/numfocus/templates/master/images/numfocus-logo.png"
         align="center">
  </a>
</div>

## 💻 Using PyBaMM

The easiest way to use PyBaMM is to run a 1C constant-current discharge with a model of your choice with all the default settings:

```python
import pybamm

model = pybamm.lithium_ion.DFN()  # Doyle-Fuller-Newman model
sim = pybamm.Simulation(model)
sim.solve([0, 3600])  # solve for 1 hour
sim.plot()
```

or simulate an experiment such as a constant-current discharge followed by a constant-current-constant-voltage charge:

```python
import pybamm

experiment = pybamm.Experiment(
    [
        (
            "Discharge at C/10 for 10 hours or until 3.3 V",
            "Rest for 1 hour",
            "Charge at 1 A until 4.1 V",
            "Hold at 4.1 V until 50 mA",
            "Rest for 1 hour",
        )
    ]
    * 3,
)
model = pybamm.lithium_ion.DFN()
sim = pybamm.Simulation(model, experiment=experiment)
sim.solve()
sim.plot()
```

However, much greater customisation is available. It is possible to change the physics, parameter values, geometry, submesh type, number of submesh points, methods for spatial discretisation and solver for integration (see DFN [script](https://github.com/pybamm-team/PyBaMM/blob/main/examples/scripts/DFN.py) or [notebook](https://github.com/pybamm-team/PyBaMM/blob/main/docs/source/examples/notebooks/models/DFN.ipynb)).

For new users we recommend the [Getting Started](https://github.com/pybamm-team/PyBaMM/tree/main/docs/source/examples/notebooks/getting_started/) guides. These are intended to be very simple step-by-step guides to show the basic functionality of PyBaMM, and can either be downloaded and used locally, or used online through [Google Colab](https://colab.research.google.com/github/pybamm-team/PyBaMM/blob/main/).

Further details can be found in a number of [detailed examples](https://github.com/pybamm-team/PyBaMM/tree/main/examples), hosted here on
github. In addition, there is a [full API documentation](https://docs.pybamm.org/en/latest/source/api/index.html),
hosted on [Read The Docs](https://readthedocs.org/).
Additional supporting material can be found
[here](https://github.com/pybamm-team/pybamm-supporting-material/).

Note that the examples on the `main` branch are tested on the latest commit. If you are using an older version of PyBaMM from pip, you can switch to the corresponding release tag on GitHub to see the version of the examples that is compatible with that release.

## Versioning

PyBaMM uses [CalVer](https://calver.org/). Version numbers take the form `YY.MM.N.P`, where `YY.MM` is the year and month of the release, `N` is the feature release within that month (`0` for the first), and `P` is the patch level (`0` for the feature release itself).

# Graphite anode parameters

Parameters for a graphite anode, from the paper

> Kim, G. H., Smith, K., Lee, K. J., Santhanagopalan, S., & Pesaran, A. (2011). Multi-domain modeling of lithium-ion batteries encompassing multi-physics in varied length scales. Journal of The Electrochemical Society, 158(8), A955-A969.

Note, only an effective cell volumetric heat capacity is provided in the paper. We therefore used the values for the density and specific heat capacity reported in the Marquis2019 parameter set in each region and multiplied each density by the ratio of the volumetric heat capacity provided in smith to the calculated value. This ensures that the values produce the same effective cell volumetric heat capacity. This works fine for thermal models that are averaged over the x-direction but not for full (PDE in x direction) thermal models. We do the same for the planar effective thermal conductivity.

File: pybamm/input/parameters/lithium-ion/anodes/graphite_Kim2011/parameters.csv
Name [units],Value,Reference,Notes
# Empty rows and rows starting with ‘#’ will be ignored,,,
,,,
# Electrode properties,,,
Negative electrode conductivity [S.m-1],100,,
Maximum concentration in negative electrode [mol.m-3],2.87E4,,
Negative electrode diffusivity [m2.s-1],[function]graphite_diffusivity_Kim2011,,
Negative electrode OCP [V],[function]graphite_ocp_Kim2011,
,,,
# Microstructure,,,
Negative electrode porosity,0.4,,
Negative electrode active material volume fraction,0.51,,
Negative particle radius [m],5.083E-7,,
Negative electrode Bruggeman coefficient (electrolyte),2,,
Negative electrode Bruggeman coefficient (electrode),2,,
,,,
# Interfacial reactions,,,
Negative electrode cation signed stoichiometry,-1,,
Negative electrode electrons in reaction,1,,
Reference OCP vs SHE in the negative electrode [V],,,
Negative electrode charge transfer coefficient,0.5,,
Negative electrode double-layer capacity [F.m-2],0.2,Not reported in Kim2011,
Negative electrode exchange-current density [A.m-2],[function]graphite_electrolyte_exchange_current_density_Kim2011,,
,,,
# Density,,,
Negative electrode density [kg.m-3],2136.43638,1657 * 1.28934,
,,,
# Thermal parameters,,,
Negative electrode specific heat capacity [J.kg-1.K-1],700,,
Negative electrode thermal conductivity [W.m-1.K-1],1.1339,1.7 * 0.667,
Negative electrode OCP entropic change [V.K-1],0,,
