Repository: pybamm-team/PyBaMM

#

<div align="center">
</div>

# PyBaMM

PyBaMM (Python Battery Mathematical Modelling) is an open-source battery simulation package
written in Python. Our mission is to accelerate battery modelling research by
providing open-source tools for multi-institutional, interdisciplinary collaboration.
Broadly, PyBaMM consists of
(i) a framework for writing and solving systems
of differential equations,
(ii) a library of battery models and parameters, and
(iii) specialized tools for simulating battery-specific experiments and visualizing the results.
Together, these enable flexible model definitions and fast battery simulations, allowing users to
explore the effect of different battery designs and modeling assumptions under a variety of operating scenarios.

[//]: # (numfocus-fiscal-sponsor-attribution)

PyBaMM uses an [open governance model](https://pybamm.org/governance/)
and is fiscally sponsored by [NumFOCUS](https://numfocus.org/). Consider making
a [tax-deductible donation](https://numfocus.org/donate-for-pybamm) to help the project
pay for developer time, professional services, travel, workshops, and a variety of other needs.

<div align="center">
  <a href="https://numfocus.org/project/pybamm">
         src="https://raw.githubusercontent.com/numfocus/templates/master/images/numfocus-logo.png"
         align="center">
  </a>
</div>

## 💻 Using PyBaMM

The easiest way to use PyBaMM is to run a 1C constant-current discharge with a model of your choice with all the default settings:

```python
import pybamm

model = pybamm.lithium_ion.DFN()  # Doyle-Fuller-Newman model
sim = pybamm.Simulation(model)
sim.solve([0, 3600])  # solve for 1 hour
sim.plot()
```

or simulate an experiment such as a constant-current discharge followed by a constant-current-constant-voltage charge:

```python
import pybamm

experiment = pybamm.Experiment(
    [
        (
            "Discharge at C/10 for 10 hours or until 3.3 V",
            "Rest for 1 hour",
            "Charge at 1 A until 4.1 V",
            "Hold at 4.1 V until 50 mA",
            "Rest for 1 hour",
        )
    ]
    * 3,
)
model = pybamm.lithium_ion.DFN()
sim = pybamm.Simulation(model, experiment=experiment)
sim.solve()
sim.plot()
```

However, much greater customisation is available. It is possible to change the physics, parameter values, geometry, submesh type, number of submesh points, methods for spatial discretisation and solver for integration (see DFN [script](https://github.com/pybamm-team/PyBaMM/blob/main/examples/scripts/DFN.py) or [notebook](https://github.com/pybamm-team/PyBaMM/blob/main/docs/source/examples/notebooks/models/DFN.ipynb)).

For new users we recommend the [Getting Started](https://github.com/pybamm-team/PyBaMM/tree/main/docs/source/examples/notebooks/getting_started/) guides. These are intended to be very simple step-by-step guides to show the basic functionality of PyBaMM, and can either be downloaded and used locally, or used online through [Google Colab](https://colab.research.google.com/github/pybamm-team/PyBaMM/blob/main/).

Further details can be found in a number of [detailed examples](https://github.com/pybamm-team/PyBaMM/tree/main/examples), hosted here on
github. In addition, there is a [full API documentation](https://docs.pybamm.org/en/latest/source/api/index.html),
hosted on [Read The Docs](https://readthedocs.org/).
Additional supporting material can be found
[here](https://github.com/pybamm-team/pybamm-supporting-material/).

Note that the examples on the `main` branch are tested on the latest commit. If you are using an older version of PyBaMM from pip, you can switch to the corresponding release tag on GitHub to see the version of the examples that is compatible with that release.

## Versioning

PyBaMM uses [CalVer](https://calver.org/). Version numbers take the form `YY.MM.N.P`, where `YY.MM` is the year and month of the release, `N` is the feature release within that month (`0` for the first), and `P` is the patch level (`0` for the feature release itself). For example, `27.1.0.1` is the first patch of the first feature release in January 2027.

Releases ship when there's something worth releasing, not on a fixed schedule. Any release may contain breaking changes; when it does, they appear under a `## Breaking changes` section at the top of [`CHANGELOG.md`](CHANGELOG.md). Public APIs that are removed or renamed ship a `DeprecationWarning` for at least two prior feature releases first, where technically possible.

# Lithium Cobalt Oxide cathode parameters

Parameters for an LFP cathode, from the paper

> Prada, E., Di Domenico, D., Creff, Y., Bernard, J., Sauvant-Moynot, V., & Huet, F. (2013). A simplified electrochemical and thermal aging model of LiFePO4-graphite Li-ion batteries: power and capacity fade simulations. [Journal of The Electrochemical Society](https://doi.org/10.1149/2.053304jes), 160(4), A616.

and references therein.

File: pybamm/input/parameters/lithium-ion/cathodes/LFP_Prada2013/parameters.csv
Name [units],Value,Reference,Notes
# Empty rows and rows starting with �#� will be ignored,,,
,,,
# Electrode properties,,,
Positive electrode conductivity [S.m-1],1.3,Xin Qi LFP conduction,
Maximum concentration in positive electrode [mol.m-3],22806,Prada Thermal Aging,
Positive electrode diffusivity [m2.s-1],5.9E-18,Prada Fast Charging,
Positive electrode OCP [V],[data]LFP_ocp_prada2013,,
,,,
# Microstructure,,,
Positive electrode porosity,0.26,Lain 2019,
Positive electrode active material volume fraction,0.424,Peyman,
Positive particle radius [m],1.4E-6 ,Peyman,
Positive particle distribution in x,1,,
Positive electrode surface area density [m-1],25560000,,3 epslion/R
Positive electrode Bruggeman coefficient (electrode),1.5,,
Positive electrode Bruggeman coefficient (electrolyte),1.4,,
,,,
# Interfacial reactions,,,
Positive electrode cation signed stoichiometry,-1,,
Positive electrode electrons in reaction,1,,
Reference OCP vs SHE in the positive electrode [V],,adjust,
Positive electrode charge transfer coefficient,0.5,adjust,
Positive electrode double-layer capacity [F.m-2],0.2,adjust,
,,,
# Density,,,
Positive electrode density [kg.m-3],2341.17,default,
,,,

# Thermal parameters,,,
Positive electrode specific heat capacity [J.kg-1.K-1],1100,,
Positive electrode thermal conductivity [W.m-1.K-1],2.1,,
Positive electrode OCP entropic change [V.K-1],0,
,,,
# Reaction rate,,,
Positive electrode reaction rate,[function]LFP_electrolyte_reaction_rate_prada2013,,
