Repository: pybamm-team/PyBaMM

#

<div align="center">
</div>

# PyBaMM

PyBaMM (Python Battery Mathematical Modelling) is an open-source battery simulation package
written in Python. Our mission is to accelerate battery modelling research by
providing open-source tools for multi-institutional, interdisciplinary collaboration.
Broadly, PyBaMM consists of
(i) a framework for writing and solving systems
of differential equations,
(ii) a library of battery models and parameters, and
(iii) specialized tools for simulating battery-specific experiments and visualizing the results.
Together, these enable flexible model definitions and fast battery simulations, allowing users to
explore the effect of different battery designs and modeling assumptions under a variety of operating scenarios.

[//]: # (numfocus-fiscal-sponsor-attribution)

PyBaMM uses an [open governance model](https://pybamm.org/governance/)
and is fiscally sponsored by [NumFOCUS](https://numfocus.org/). Consider making
a [tax-deductible donation](https://numfocus.org/donate-for-pybamm) to help the project
pay for developer time, professional services, travel, workshops, and a variety of other needs.

<div align="center">
  <a href="https://numfocus.org/project/pybamm">
         src="https://raw.githubusercontent.com/numfocus/templates/master/images/numfocus-logo.png"
         align="center">
  </a>
</div>

## 💻 Using PyBaMM

The easiest way to use PyBaMM is to run a 1C constant-current discharge with a model of your choice with all the default settings:

```python
import pybamm

model = pybamm.lithium_ion.DFN()  # Doyle-Fuller-Newman model
sim = pybamm.Simulation(model)
sim.solve([0, 3600])  # solve for 1 hour
sim.plot()
```

or simulate an experiment such as a constant-current discharge followed by a constant-current-constant-voltage charge:

```python
import pybamm

experiment = pybamm.Experiment(
    [
        (
            "Discharge at C/10 for 10 hours or until 3.3 V",
            "Rest for 1 hour",
            "Charge at 1 A until 4.1 V",
            "Hold at 4.1 V until 50 mA",
            "Rest for 1 hour",
        )
    ]
    * 3,
)
model = pybamm.lithium_ion.DFN()
sim = pybamm.Simulation(model, experiment=experiment)
sim.solve()
sim.plot()
```

However, much greater customisation is available. It is possible to change the physics, parameter values, geometry, submesh type, number of submesh points, methods for spatial discretisation and solver for integration (see DFN [script](https://github.com/pybamm-team/PyBaMM/blob/main/examples/scripts/DFN.py) or [notebook](https://github.com/pybamm-team/PyBaMM/blob/main/docs/source/examples/notebooks/models/DFN.ipynb)).

For new users we recommend the [Getting Started](https://github.com/pybamm-team/PyBaMM/tree/main/docs/source/examples/notebooks/getting_started/) guides. These are intended to be very simple step-by-step guides to show the basic functionality of PyBaMM, and can either be downloaded and used locally, or used online through [Google Colab](https://colab.research.google.com/github/pybamm-team/PyBaMM/blob/main/).

Further details can be found in a number of [detailed examples](https://github.com/pybamm-team/PyBaMM/tree/main/examples), hosted here on
github. In addition, there is a [full API documentation](https://docs.pybamm.org/en/latest/source/api/index.html),
hosted on [Read The Docs](https://readthedocs.org/).
Additional supporting material can be found
[here](https://github.com/pybamm-team/pybamm-supporting-material/).

Note that the examples on the `main` branch are tested on the latest commit. If you are using an older version of PyBaMM from pip, you can switch to the corresponding release tag on GitHub to see the version of the examples that is compatible with that release.

## Versioning

PyBaMM uses [CalVer](https://calver.org/). Version numbers take the form `YY.MM.N.P`, where `YY.MM` is the year and month of the release, `N` is the feature release within that month (`0` for the first), and `P` is the patch level (`0` for the feature release itself). For example, `27.1.0.1` is the first patch of the first feature release in January 2027.

# Lithium Nickel Cobalt Oxide cathode parameters

Parameters for a Lithium Nickel Cobalt Oxide cathode, from the papers

> Ecker, Madeleine, et al. "Parameterization of a physico-chemical model of a lithium-ion battery i. determination of parameters." Journal of the Electrochemical Society 162.9 (2015): A1836-A1848.

>Ecker, Madeleine, et al. "Parameterization of a physico-chemical model of a lithium-ion battery II. Model validation." Journal of The Electrochemical Society 162.9 (2015): A1849-A1857.

The fits to data for the electrode and electrolyte properties are those provided
by Dr. Simon O’Kane in the paper:

> Richardson, Giles, et. al. "Generalised single particle models for high-rate operation of graded lithium-ion electrodes: Systematic derivation and validation." Electrochemica Acta 339 (2020): 135862

File: pybamm/input/parameters/lithium-ion/cathodes/LiNiCoO2_Ecker2015/parameters.csv
Name [units],Value,Reference,Notes
# Empty rows and rows starting with ‘#’ will be ignored,,,
,,,
# Electrode properties,,,
Positive electrode conductivity [S.m-1],68.1,,
Maximum concentration in positive electrode [mol.m-3],48580,,
Measured positive electrode diffusivity [m2.s-1],[data]measured_nco_diffusivity_Ecker2015,,
Positive electrode diffusivity [m2.s-1],[function]nco_diffusivity_Ecker2015,,
Measured positive electrode OCP [V],[data]nco_ocp_Ecker2015,,
Positive electrode OCP [V],[function]nco_ocp_Ecker2015_function,,
,,,
# Microstructure,,,
Positive electrode porosity,0.296,,
Positive electrode active material volume fraction, 0.58,,
Positive particle radius [m],6.5E-06,,
Positive particle distribution in x,1,,
Positive electrode surface area density [m-1],188455,,
Positive electrode Bruggeman coefficient (electrolyte),1.5442267190786427,Solve for permeability factor B=0.1526=eps^b,
Positive electrode Bruggeman coefficient (electrode),0,No Bruggeman correction to solid conductivity,
,,,
# Interfacial reactions,,,
Positive electrode cation signed stoichiometry,-1,,
Positive electrode electrons in reaction,1,,

,,,
# Thermal parameters,,,
Positive electrode OCP entropic change [V.K-1],0,,
,,,
# Reaction rate,,,
Positive electrode reaction rate,[function]nco_electrolyte_reaction_rate_Ecker2015,,
