Repository: pybamm-team/PyBaMM

#

<div align="center">
</div>

# PyBaMM

PyBaMM (Python Battery Mathematical Modelling) is an open-source battery simulation package
written in Python. Our mission is to accelerate battery modelling research by
providing open-source tools for multi-institutional, interdisciplinary collaboration.
Broadly, PyBaMM consists of
(i) a framework for writing and solving systems
of differential equations,
(ii) a library of battery models and parameters, and
(iii) specialized tools for simulating battery-specific experiments and visualizing the results.
Together, these enable flexible model definitions and fast battery simulations, allowing users to
explore the effect of different battery designs and modeling assumptions under a variety of operating scenarios.

[//]: # (numfocus-fiscal-sponsor-attribution)

PyBaMM uses an [open governance model](https://pybamm.org/governance/)
and is fiscally sponsored by [NumFOCUS](https://numfocus.org/). Consider making
a [tax-deductible donation](https://numfocus.org/donate-for-pybamm) to help the project
pay for developer time, professional services, travel, workshops, and a variety of other needs.

<div align="center">
  <a href="https://numfocus.org/project/pybamm">
         src="https://raw.githubusercontent.com/numfocus/templates/master/images/numfocus-logo.png"
         align="center">
  </a>
</div>

## 💻 Using PyBaMM

The easiest way to use PyBaMM is to run a 1C constant-current discharge with a model of your choice with all the default settings:

```python
import pybamm

model = pybamm.lithium_ion.DFN()  # Doyle-Fuller-Newman model
sim = pybamm.Simulation(model)
sim.solve([0, 3600])  # solve for 1 hour
sim.plot()
```

or simulate an experiment such as a constant-current discharge followed by a constant-current-constant-voltage charge:

```python
import pybamm

experiment = pybamm.Experiment(
    [
        (
            "Discharge at C/10 for 10 hours or until 3.3 V",
            "Rest for 1 hour",
            "Charge at 1 A until 4.1 V",
            "Hold at 4.1 V until 50 mA",
            "Rest for 1 hour",
        )
    ]
    * 3,
)
model = pybamm.lithium_ion.DFN()
sim = pybamm.Simulation(model, experiment=experiment)
sim.solve()
sim.plot()
```

However, much greater customisation is available. It is possible to change the physics, parameter values, geometry, submesh type, number of submesh points, methods for spatial discretisation and solver for integration (see DFN [script](https://github.com/pybamm-team/PyBaMM/blob/main/examples/scripts/DFN.py) or [notebook](https://github.com/pybamm-team/PyBaMM/blob/main/docs/source/examples/notebooks/models/DFN.ipynb)).

For new users we recommend the [Getting Started](https://github.com/pybamm-team/PyBaMM/tree/main/docs/source/examples/notebooks/getting_started/) guides. These are intended to be very simple step-by-step guides to show the basic functionality of PyBaMM, and can either be downloaded and used locally, or used online through [Google Colab](https://colab.research.google.com/github/pybamm-team/PyBaMM/blob/main/).

Further details can be found in a number of [detailed examples](https://github.com/pybamm-team/PyBaMM/tree/main/examples), hosted here on
github. In addition, there is a [full API documentation](https://docs.pybamm.org/en/latest/source/api/index.html),
hosted on [Read The Docs](https://readthedocs.org/).
Additional supporting material can be found
[here](https://github.com/pybamm-team/pybamm-supporting-material/).

Note that the examples on the `main` branch are tested on the latest commit. If you are using an older version of PyBaMM from pip, you can switch to the corresponding release tag on GitHub to see the version of the examples that is compatible with that release.

## Versioning

PyBaMM uses [CalVer](https://calver.org/). Version numbers take the form `YY.MM.N.P`, where `YY.MM` is the year and month of the release, `N` is the feature release within that month (`0` for the first), and `P` is the patch level (`0` for the feature release itself). For example, `27.1.0.1` is the first patch of the first feature release in January 2027.

Releases ship when there's something worth releasing, not on a fixed schedule. Any release may contain breaking changes; when it does, they appear under a `## Breaking changes` section at the top of [`CHANGELOG.md`](CHANGELOG.md).

# SEI parameters

Some example parameters for SEI growth from the papers:

> Ramadass, P., Haran, B., Gomadam, P. M., White, R., & Popov, B. N. (2004). Development of first principles capacity fade model for Li-ion cells. Journal of the Electrochemical Society, 151(2), A196-A203.
> Safari, M., Morcrette, M., Teyssot, A., & Delacour, C. (2009). Multimodal Physics-Based Aging Model for Life Prediction of Li-Ion Batteries. Journal of The Electrochemical Society, 156(3), 


Note: Ramadass 2004 has mistakes in units and values of SEI parameters, corrected by Safari 2009.

File: pybamm/input/parameters/lithium-ion/seis/ramadass2004/parameters.csv
Name [units],Value,Reference,Notes
# Empty rows and rows starting with ‘#’ will be ignored,,,
,,,
# SEI properties,,,
Inner SEI reaction proportion,0.5,,
Inner SEI partial molar volume [m3.mol-1],9.585e-5, Safari 2009,
Outer SEI partial molar volume [m3.mol-1],9.585e-5, Safari 2009,
SEI reaction exchange current density [A.m-2],1.5e-6, Ramadass 2004,
SEI resistivity [Ohm.m],5e6, Safari 2009,
Outer SEI solvent diffusivity [m2.s-1],2.5E-22, Single paper,
Bulk solvent concentration [mol.m-3],2.636E3, Ploehn paper,
Ratio of inner and outer SEI exchange current densities,1, Assume same,
Inner SEI open-circuit potential [V],0.1,,
Outer SEI open-circuit potential [V],0.8,,
Inner SEI electron conductivity [S.m-1],8.95E-14, Single paper,
Inner SEI lithium interstitial diffusivity [m2.s-1],1E-20, Guess,
Lithium interstitial reference concentration [mol.m-3],15, Single paper,
Initial inner SEI thickness [m], 2.5E-9, 2.5E-9 1/2 of initial thickness in Safari paper,
Initial outer SEI thickness [m], 2.5E-9, 1/2 of initial thickness in Safari paper,
EC initial concentration in electrolyte [mol.m-3], 4.541e3, Safari paper,
EC diffusivity [m2.s-1], 2e-18, adjusted parameter in Yang paper,
SEI kinetic rate constant [m.s-1], 1e-12, adjusted parameter in Yang paper,
SEI open-circuit potential [V], 0, Estimated,
