Repository: pybamm-team/PyBaMM

#

<div align="center">
</div>

# PyBaMM

PyBaMM (Python Battery Mathematical Modelling) is an open-source battery simulation package
written in Python. Our mission is to accelerate battery modelling research by
providing open-source tools for multi-institutional, interdisciplinary collaboration.
Broadly, PyBaMM consists of
(i) a framework for writing and solving systems
of differential equations,
(ii) a library of battery models and parameters, and
(iii) specialized tools for simulating battery-specific experiments and visualizing the results.
Together, these enable flexible model definitions and fast battery simulations, allowing users to
explore the effect of different battery designs and modeling assumptions under a variety of operating scenarios.

[//]: # (numfocus-fiscal-sponsor-attribution)

PyBaMM uses an [open governance model](https://pybamm.org/governance/)
and is fiscally sponsored by [NumFOCUS](https://numfocus.org/). Consider making
a [tax-deductible donation](https://numfocus.org/donate-for-pybamm) to help the project
pay for developer time, professional services, travel, workshops, and a variety of other needs.

<div align="center">
  <a href="https://numfocus.org/project/pybamm">
         src="https://raw.githubusercontent.com/numfocus/templates/master/images/numfocus-logo.png"
         align="center">
  </a>
</div>

## 💻 Using PyBaMM

The easiest way to use PyBaMM is to run a 1C constant-current discharge with a model of your choice with all the default settings:

```python
import pybamm

model = pybamm.lithium_ion.DFN()  # Doyle-Fuller-Newman model
sim = pybamm.Simulation(model)
sim.solve([0, 3600])  # solve for 1 hour
sim.plot()
```

or simulate an experiment such as a constant-current discharge followed by a constant-current-constant-voltage charge:

```python
import pybamm

experiment = pybamm.Experiment(
    [
        (
            "Discharge at C/10 for 10 hours or until 3.3 V",
            "Rest for 1 hour",
            "Charge at 1 A until 4.1 V",
            "Hold at 4.1 V until 50 mA",
            "Rest for 1 hour",
        )
    ]
    * 3,
)
model = pybamm.lithium_ion.DFN()
sim = pybamm.Simulation(model, experiment=experiment)
sim.solve()
sim.plot()
```

However, much greater customisation is available. It is possible to change the physics, parameter values, geometry, submesh type, number of submesh points, methods for spatial discretisation and solver for integration (see DFN [script](https://github.com/pybamm-team/PyBaMM/blob/main/examples/scripts/DFN.py) or [notebook](https://github.com/pybamm-team/PyBaMM/blob/main/docs/source/examples/notebooks/models/DFN.ipynb)).

For new users we recommend the [Getting Started](https://github.com/pybamm-team/PyBaMM/tree/main/docs/source/examples/notebooks/getting_started/) guides. These are intended to be very simple step-by-step guides to show the basic functionality of PyBaMM, and can either be downloaded and used locally, or used online through [Google Colab](https://colab.research.google.com/github/pybamm-team/PyBaMM/blob/main/).

Further details can be found in a number of [detailed examples](https://github.com/pybamm-team/PyBaMM/tree/main/examples), hosted here on
github. In addition, there is a [full API documentation](https://docs.pybamm.org/en/latest/source/api/index.html),
hosted on [Read The Docs](https://readthedocs.org/).
Additional supporting material can be found
[here](https://github.com/pybamm-team/pybamm-supporting-material/).

Note that the examples on the `main` branch are tested on the latest commit. If you are using an older version of PyBaMM from pip, you can switch to the corresponding release tag on GitHub to see the version of the examples that is compatible with that release.

## Versioning

PyBaMM uses [CalVer](https://calver.org/). Version numbers take the form `YY.MM.N.P`, where `YY.MM` is the year and month of the release, `N` is the feature release within that month (`0` for the first), and `P` is the patch level (`0` for the feature release itself). For example, `27.1.0.1` is the first patch of the first feature release in January 2027.

Releases ship when there's something worth releasing, not on a fixed schedule. Any release may contain breaking changes; when it does, they appear under a `## Breaking changes` section at the top of [`CHANGELOG.md`](CHANGELOG.md). Public APIs that are removed or renamed ship a `DeprecationWarning` for at least two prior feature releases first, where technically possible.

# LG M50 cell parameters

Parameters for an LG M50 cell, from the paper

> Chang-Hui Chen, Ferran Brosa Planella, Kieran O’Regan, Dominika Gastol, W. Dhammika Widanage, and Emma Kendrick. ["Development of Experimental Techniques for Parameterization of Multi-scale Lithium-ion Battery Models."](https://iopscience.iop.org/article/10.1149/1945-7111/ab9050) Journal of the Electrochemical Society 167 (2020): 080534

and references therein.

File: pybamm/input/parameters/lithium_ion/cells/LGM50_Chen2020/parameters.csv
Name [units],Value,Reference,Notes
# Empty rows and rows starting with ‘#’ will be ignored,,,
,,,
# Macroscale geometry,,,
Negative current collector thickness [m],12E-6,Chen 2020,
Negative electrode thickness [m],85.2E-6,Chen 2020,
Separator thickness [m],12E-6,Chen 2020,
Positive electrode thickness [m],75.6E-6,Chen 2020,
Positive current collector thickness [m],16E-6,Chen 2020,
Electrode height [m],6.5E-2,Chen 2020,Not needed for 1D
Electrode width [m],1.58,Chen 2020,Not needed for 1D
Cell cooling surface area [m2],5.31E-3,Chen 2020,cylindrical
Cell volume [m3],2.42E-5,Chen 2020,cylindrical
,,,
# Current collector properties ,,,
Negative current collector conductivity [S.m-1],58411000,CRC Handbook,copper
Positive current collector conductivity [S.m-1],36914000,CRC Handbook,aluminium
,,,
# Density,,,
Negative current collector density [kg.m-3],8960,CRC Handbook,copper
Positive current collector density [kg.m-3],2700,CRC Handbook,aluminium
,,,
# Specific heat capacity,,,
Negative current collector specific heat capacity [J.kg-1.K-1],385,CRC Handbook,copper
Positive current collector specific heat capacity [J.kg-1.K-1],897,CRC Handbook,aluminium
,,,
# Thermal conductivity,,,
Negative current collector thermal conductivity [W.m-1.K-1],401,CRC Handbook,copper
Positive current collector thermal conductivity [W.m-1.K-1],237,CRC Handbook,aluminium
,,,
# Electrical,,,
Nominal cell capacity [A.h],5,Chen 2020,
Typical current [A],5,Chen 2020,
Current function [A],5,default current function,
