Repository: pybamm-team/PyBaMM

#

<div align="center">
</div>

# PyBaMM

PyBaMM (Python Battery Mathematical Modelling) is an open-source battery simulation package
written in Python. Our mission is to accelerate battery modelling research by
providing open-source tools for multi-institutional, interdisciplinary collaboration.
Broadly, PyBaMM consists of
(i) a framework for writing and solving systems
of differential equations,
(ii) a library of battery models and parameters, and
(iii) specialized tools for simulating battery-specific experiments and visualizing the results.
Together, these enable flexible model definitions and fast battery simulations, allowing users to
explore the effect of different battery designs and modeling assumptions under a variety of operating scenarios.

[//]: # (numfocus-fiscal-sponsor-attribution)

PyBaMM uses an [open governance model](https://pybamm.org/governance/)
and is fiscally sponsored by [NumFOCUS](https://numfocus.org/). Consider making
a [tax-deductible donation](https://numfocus.org/donate-for-pybamm) to help the project
pay for developer time, professional services, travel, workshops, and a variety of other needs.

<div align="center">
  <a href="https://numfocus.org/project/pybamm">
         src="https://raw.githubusercontent.com/numfocus/templates/master/images/numfocus-logo.png"
         align="center">
  </a>
</div>

## 💻 Using PyBaMM

The easiest way to use PyBaMM is to run a 1C constant-current discharge with a model of your choice with all the default settings:

```python
import pybamm

model = pybamm.lithium_ion.DFN()  # Doyle-Fuller-Newman model
sim = pybamm.Simulation(model)
sim.solve([0, 3600])  # solve for 1 hour
sim.plot()
```

or simulate an experiment such as a constant-current discharge followed by a constant-current-constant-voltage charge:

```python
import pybamm

experiment = pybamm.Experiment(
    [
        (
            "Discharge at C/10 for 10 hours or until 3.3 V",
            "Rest for 1 hour",
            "Charge at 1 A until 4.1 V",
            "Hold at 4.1 V until 50 mA",
            "Rest for 1 hour",
        )
    ]
    * 3,
)
model = pybamm.lithium_ion.DFN()
sim = pybamm.Simulation(model, experiment=experiment)
sim.solve()
sim.plot()
```

However, much greater customisation is available. It is possible to change the physics, parameter values, geometry, submesh type, number of submesh points, methods for spatial discretisation and solver for integration (see DFN [script](https://github.com/pybamm-team/PyBaMM/blob/main/examples/scripts/DFN.py) or [notebook](https://github.com/pybamm-team/PyBaMM/blob/main/docs/source/examples/notebooks/models/DFN.ipynb)).

For new users we recommend the [Getting Started](https://github.com/pybamm-team/PyBaMM/tree/main/docs/source/examples/notebooks/getting_started/) guides. These are intended to be very simple step-by-step guides to show the basic functionality of PyBaMM, and can either be downloaded and used locally, or used online through [Google Colab](https://colab.research.google.com/github/pybamm-team/PyBaMM/blob/main/).

Further details can be found in a number of [detailed examples](https://github.com/pybamm-team/PyBaMM/tree/main/examples), hosted here on
github. In addition, there is a [full API documentation](https://docs.pybamm.org/en/latest/source/api/index.html),
hosted on [Read The Docs](https://readthedocs.org/).
Additional supporting material can be found
[here](https://github.com/pybamm-team/pybamm-supporting-material/).

Note that the examples on the `main` branch are tested on the latest commit. If you are using an older version of PyBaMM from pip, you can switch to the corresponding release tag on GitHub to see the version of the examples that is compatible with that release.

## Versioning

PyBaMM uses [CalVer](https://calver.org/). Version numbers take the form `YY.MM.N.P`, where `YY.MM` is the year and month of the release, `N` is the feature release within that month (`0` for the first), and `P` is the patch level (`0` for the feature release itself). For example, `27.1.0.1` is the first patch of the first feature release in January 2027.

Releases ship when there's something worth releasing, not on a fixed schedule. Any release may contain breaking changes; when it does, they appear under a `## Breaking changes` section at the top of [`CHANGELOG.md`](CHANGELOG.md). Public APIs that are removed or renamed ship a `DeprecationWarning` for at least two prior feature releases first, where technically possible.

See [`RELEASE.md`](RELEASE.md) for the full release policy, including how we define "public API" and what counts as a breaking change.

### Using pip
```bash
pip install pybamm
```

### Using conda

PyBaMM is available as a conda package through the conda-forge channel.

> [!NOTE]
> PyBaMM versions between 24.11.2 and 25.6 (not including these boundary versions) are not available on conda-forge.
```bash

File: pybamm/input/parameters/lithium_ion/graphite_ocp_Enertech_Ai2020.csv
# OCP for graphite from Ai 2020
# sto,ocp [V]
# extra point to avoid extrapolation
0,3.5
# experimentally measured data
0.0005,3
0.00127041,1.04
0.00152479,1.01
0.00190595,0.972653837
0.002223558,0.94249055
0.004060547,0.816240592
0.004820151,0.780280928
0.006463943,0.71896262
0.00741337,0.691374757
0.008616506,0.661391781
0.009123417,0.649962232
0.010768226,0.6165173
0.012665046,0.583310858
0.014118344,0.560830783
0.017786752,0.512439476
0.02069469,0.48025136
0.023983799,0.448495867
0.030502175,0.39598881
0.036001135,0.359507681
0.039606662,0.338477981
0.059148083,0.256319558
0.061297942,0.25117361
0.071349833,0.236055324
0.080265526,0.231009217
0.119208079,0.2232966
0.128120548,0.218284244
0.134253707,0.213273859
0.141584594,0.208228362
0.150874177,0.203209739
0.160609131,0.198620985
0.170345957,0.193816376
0.189747769,0.184166915
0.209222253,0.176790532
0.21901773,0.173830441
0.228756579,0.170963261
0.238552575,0.167903501
0.248349231,0.164649979
0.258084023,0.161491332
0.267821184,0.15859383
0.28741535,0.153399157
0.297209811,0.151002319
0.307004942,0.14886213
0.316798396,0.146918911
0.326534032,0.145328142
0.336321558,0.144002109
0.346061758,0.142902125
0.355856392,0.142014262
0.365593044,0.141316008
0.375388012,0.140759105
0.385120781,0.140314323
0.394915577,0.139942322
0.404717479,0.139617851
0.414512102,0.139325406
0.424244871,0.139051014
0.434039331,0.138779297
0.44377024,0.138517413
0.453564862,0.138258897
0.463298139,0.137981293
0.473034456,0.137672226
0.482766544,0.137329325
0.492564552,0.136903224
0.502302892,0.136390244
0.512042595,0.135757581
0.521833161,0.134947101
0.531572182,0.133923235
0.541369033,0.132621681
0.551104831,0.130989474
0.5608998,0.128964924
0.570635608,0.126549987
0.580434806,0.123742878
0.590235692,0.120770834
0.599977407,0.117929634
0.609716266,0.115379983
0.619517822,0.113205423
0.629313635,0.111366477
0.639049108,0.109855495
0.648790152,0.108578952
0.658584104,0.107520678
0.668320248,0.106632536
0.67805504,0.105893758
0.687851869,0.105260613
0.69764938,0.104713189
0.707389072,0.104254365
0.717188097,0.103845625
0.726977148,0.103477119
0.736776336,0.103153932
0.746515866,0.102856541
0.756259106,0.102587443
0.766055091,0.102338279
0.775789039,0.102101986
0.785537861,0.101880905
0.79532979,0.101676423
0.805080646,0.101465878
0.814827099,0.101264171
0.824570003,0.101062635
0.834370889,0.10087041
0.844173289,0.10068096
0.853913187,0.100489223
0.86365051,0.100300437
0.873392073,0.100099718
0.883126865,0.099877104
0.892918286,0.099628985
0.902708516,0.099332616
0.912443308,0.098958419
0.922232533,0.098442542
0.932019724,0.097683643
0.941812832,0.096492
0.951602392,0.094510791
0.961392795,0.091136817
0.970177652,0.086115186
0.976051358,0.081078748
0.980413449,0.07604037
0.983887804,0.070991535
0.986792703,0.065898328
0.989255096,0.060844047
0.991401407,0.055810118
0.993359929,0.050670698
0.995130154,0.045562401
0.996776304,0.040392663
0.99822944,0.035261272
0.999241066,0.030242658
0.999746961,0.024850768
0.999936448,0.019251502
1,0.004994678
